Repository: FurTrader/OKS_BMS_Datalogger_Capacity_Tester

# Datalogger and capacity tester for Overkill Solar BMSs
 
 This arduino datalogger will communicate with a BMS and record the test data on the SD card
 
 We used an arduino UNO clone and an Adafruit SD card shield.
 
 In some combinations, the Arduino's RX activity light will draw the signal too low from the BMS UART.
 For this setup, we had to remove the RX LED from the Arduino board.
 Other boards have been known to communicate without modification. The UNO rev3 has buffered status leds and should work fine, for example.
 The arduino Mega works well when you use Serial 1,2,or 3
 3.3v Arduino boards like the promicro always seem to communicate properly with the BMS. An ESP32 is also a good choice.

## Test procedure:
 
  The arduino will enable the BMS output for ten seconds then record the current and cell voltages in the data file.
  It will then disable the BMS MOSFET array for 1 second, wait for a stable reading of zero amps, and record another data set in the data file.
  
  The test can be run with a load or charger connected to the battery.
  
  The test is complete when the BMS goes into high or low voltage cutoff.
  
  The SD card can then be used to transfer the data to a computer. We used Google sheets to process the data and generate charts & graphs.
  
  The data collected can be used to graph the charge/discharge curves both loaded and unloaded, and calculate capacity and internal resistance of each cell.

File: Raw Data/90ah crappy battery/TEST1063 - 90ah crappy battery full discharge test.TXT
loaded reading unix time,milliseconds,current,cell 1 mv,cell 2 mv,cell 3 mv,cell 4 mv,unloaded reading unix time,milliseconds,current,cell 1 mv,cell 2 mv,cell 3 mv,cell 4 mv
1661787649,10331,0.00,3374,3513,3461,3523,1661787649,11013,0.00,3374,3513,3461,3523
1661787660,21050,0.00,3374,3513,3460,3522,1661787661,22049,0.00,3374,3513,3460,3522
1661787671,32186,0.00,3374,3511,3458,3520,1661787672,33083,0.00,3374,3511,3458,3520
1661787682,43118,-85.75,3275,3350,3347,3368,1661787683,44250,0.00,3338,3390,3379,3415
1661787693,54301,-84.23,3237,3270,3278,3285,1661787694,55301,0.00,3305,3319,3318,3340
1661787704,65339,-83.69,3225,3246,3258,3254,1661787705,66337,0.00,3294,3297,3298,3310
1661787715,76374,-83.54,3222,3239,3250,3242,1661787716,77371,0.00,3287,3288,3290,3295
1661787726,87406,-83.54,3222,3237,3247,3237,1661787727,88404,0.00,3288,3287,3289,3291
1661787737,98442,-83.47,3221,3236,3246,3235,1661787738,99439,0.00,3287,3286,3287,3289
1661787748,109477,-83.47,3220,3236,3246,3234,1661787749,110476,0.00,3284,3284,3286,3288
1661787759,120518,-83.47,3219,3235,3245,3234,1661787760,121517,0.00,3284,3284,3286,3287
1661787770,131549,-83.54,3219,3235,3245,3233,1661787771,132546,0.00,3284,3284,3287,3287
1661787781,142580,-83.54,3219,3235,3245,3233,1661787783,144285,0.00,3288,3288,3290,3290
1661787793,154319,-83.54,3219,3235,3245,3233,1661787794,155319,0.00,3287,3285,3287,3288
1661787804,165349,-83.62,3219,3235,3245,3233,1661787805,166347,0.00,3287,3285,3287,3288
1661787815,176379,-83.62,3219,3234,3245,3233,1661787816,177386,0.00,3284,3283,3286,3286
1661787826,187420,-83.69,3219,3234,3244,3233,1661787827,188420,0.00,3284,3283,3286,3286
1661787837,198454,-83.62,3218,3234,3244,3232,1661787838,199452,0.00,3284,3283,3286,3286
1661787848,209483,-83.62,3219,3234,3244,3232,1661787849,210482,0.00,3285,3284,3286,3287
1661787859,220515,-83.62,3218,3234,3244,3232,1661787860,221514,0.00,3285,3282,3285,3286
1661787870,231549,-83.69,3218,3234,3244,3232,1661787871,232548,0.00,3285,3283,3285,3286
1661787881,242582,-83.77,3218,3234,3244,3232,1661787883,244312,0.00,3288,3287,3289,3289
1661787893,254347,-83.77,3219,3234,3244,3232,1661787894,255344,0.00,3284,3283,3285,3286
1661787904,265378,-83.69,3218,3234,3244,3232,1661787905,266377,0.00,3285,3284,3286,3287
1661787915,276411,-83.77,3218,3234,3243,3232,1661787916,277410,0.00,3284,3284,3286,3287
1661787926,287442,-83.77,3218,3233,3242,3232,1661787927,288441,0.00,3284,3284,3286,3287
1661787937,298472,-83.85,3218,3233,3243,3231,1661787938,299470,0.00,3284,3282,3284,3285
1661787948,309514,-83.77,3218,3233,3243,3231,1661787949,310503,0.00,3284,3283,3285,3286
1661787959,320536,-83.77,3218,3233,3243,3231,1661787960,321536,0.00,3284,3282,3284,3285
1661787970,331570,-83.85,3218,3233,3242,3231,1661787971,332568,0.00,3284,3282,3284,3285
1661787981,342599,-83.93,3217,3233,3242,3231,1661787983,344315,0.00,3288,3287,3288,3288
1661787993,354350,-83.93,3218,3233,3243,3231,1661787994,355348,0.00,3284,3283,3285,3286
1661788004,365381,-83.93,3217,3233,3242,3231,1661788005,366381,0.00,3285,3284,3285,3285
1661788015,376421,-83.93,3217,3232,3242,3230,1661788016,377420,0.00,3282,3281,3283,3284
1661788026,387454,-83.93,3217,3232,3242,3230,1661788027,388452,0.00,3282,3281,3284,3284
1661788037,398485,-83.93,3217,3232,3242,3230,1661788038,399483,0.00,3282,3281,3283,3284
1661788048,409519,-84.00,3216,3232,3241,3230,1661788049,410517,0.00,3283,3280,3282,3283
1661788059,420549,-83.93,3216,3232,3241,3230,1661788060,421549,0.00,3281,3280,3282,3283
1661788070,431583,-83.93,3216,3231,3241,3229,1661788071,432588,0.00,3281,3281,3283,3283
1661788081,442624,-83.93,3216,3231,3241,3229,1661788083,444333,0.00,3286,3285,3287,3287
1661788093,454368,-83.93,3217,3232,3241,3230,1661788094,455366,0.00,3284,3282,3284,3284
1661788104,465402,-83.93,3216,3231,3241,3229,1661788105,466402,0.00,3284,3281,3283,3284
1661788115,476438,-83.93,3216,3232,3241,3229,1661788116,477436,0.00,3282,3280,3282,3283
1661788126,487474,-84.00,3216,3232,3241,3229,1661788127,488471,0.00,3283,3281,3283,3283
1661788137,498509,-83.93,3216,3231,3240,3229,1661788138,499508,0.00,3283,3281,3282,3283
1661788148,509544,-83.93,3216,3231,3240,3229,1661788149,510543,0.00,3282,3279,3281,3282
1661788159,520579,-84.00,3216,3231,3240,3228,1661788160,521576,0.00,3282,3279,3281,3282
1661788170,531610,-84.00,3216,3230,3240,3228,1661788171,532609,0.00,3279,3278,3280,3281
1661788181,542645,-84.00,3216,3231,3240,3228,1661788182,543642,0.00,3281,3280,3280,3281
1661788192,553679,-84.00,3215,3231,3239,3228,1661788194,555308,0.00,3285,3283,3285,3285
1661788204,565353,-83.93,3216,3230,3240,3228,1661788205,566341,0.00,3280,3279,3281,3282
1661788215,576377,-84.00,3215,3230,3239,3228,1661788216,577377,0.00,3281,3279,3282,3282
1661788226,587412,-84.00,3215,3230,3239,3227,1661788227,588410,0.00,3282,3279,3282,3282
1661788237,598448,-84.07,3215,3230,3239,3227,1661788238,599445,0.00,3279,3278,3280,3281
1661788248,609481,-83.93,3215,3230,3239,3227,1661788249,610480,0.00,3279,3278,3281,3281
1661788259,620514,-84.00,3214,3229,3239,3227,1661788260,621513,0.00,3278,3277,3279,3280
1661788270,631559,-84.00,3214,3229,3238,3226,1661788271,632557,0.00,3278,3277,3280,3280
1661788281,642593,-83.93,3214,3229,3238,3226,1661788283,644287,0.00,3283,3282,3284,3283
1661788293,654321,-83.93,3214,3229,3238,3226,1661788294,655320,0.00,3279,3278,3280,3281
1661788304,665355,-83.93,3214,3229,3238,3226,1661788305,666352,0.00,3279,3278,3281,3280
1661788315,676389,-83.93,3213,3229,3238,3226,1661788316,677389,0.00,3279,3278,3280,3280
1661788326,687424,-83.93,3213,3229,3238,3226,1661788327,688430,0.00,3277,3276,3278,3279
1661788337,698466,-84.00,3213,3228,3237,3225,1661788338,699463,0.00,3277,3276,3278,3279
1661788348,709499,-84.00,3213,3228,3236,3225,1661788349,710498,0.00,3278,3277,3279,3279
1661788359,720536,-84.00,3213,3228,3236,3225,1661788360,721533,0.00,3276,3275,3277,3278
1661788370,731572,-84.00,3213,3227,3236,3225,1661788371,732569,0.00,3276,3275,3278,3278
1661788381,742605,-84.00,3213,3227,3236,3224,1661788382,743604,0.00,3277,3276,3278,3278
1661788392,753639,-83.93,3213,3227,3236,3224,1661788393,754637,0.00,3274,3273,3276,3276
1661788403,764675,-84.00,3212,3227,3236,3224,1661788404,765673,0.00,3276,3274,3277,3277
1661788414,775707,-84.00,3212,3227,3235,3224,1661788416,777321,0.00,3281,3279,3281,3281
1661788426,787355,-84.00,3212,3227,3236,3224,1661788427,788354,0.00,3277,3275,3277,3278
1661788437,798390,-83.93,3212,3227,3235,3223,1661788438,799387,0.00,3276,3275,3278,3278
1661788448,809422,-84.00,3212,3227,3235,3223,1661788449,810422,0.00,3276,3275,3278,3278
1661788459,820461,-84.00,3211,3226,3235,3223,1661788460,821453,0.00,3276,3274,3277,3277
1661788470,831484,-83.93,3211,3226,3235,3223,1661788471,832483,0.00,3276,3275,3277,3276
1661788481,842516,-84.00,3211,3226,3234,3222,1661788482,843514,0.00,3276,3271,3275,3275
1661788492,853550,-84.00,3210,3226,3234,3222,1661788493,854548,0.00,3274,3271,3275,3275
1661788503,864581,-83.93,3210,3225,3234,3222,1661788504,865581,0.00,3275,3274,3276,3276
1661788514,875613,-83.93,3210,3225,3233,3222,1661788515,876610,0.00,3275,3270,3274,3274
1661788525,886654,-84.07,3210,3225,3233,3221,1661788526,887652,0.00,3272,3270,3274,3274
1661788536,897686,-83.85,3210,3225,3233,3221,1661788538,899362,0.00,3278,3277,3279,3278
1661788548,909396,-84.00,3210,3225,3233,3221,1661788549,910395,0.00,3276,3273,3275,3275
1661788559,920428,-83.93,3209,3225,3233,3221,1661788560,921426,0.00,3274,3273,3275,3275
1661788570,931461,-83.93,3209,3224,3232,3220,1661788571,932458,0.00,3274,3270,3273,3273
1661788581,942492,-83.93,3209,3224,3232,3220,1661788582,943498,0.00,3275,3271,3274,3274
1661788592,953532,-84.00,3209,3224,3232,3220,1661788593,954531,0.00,3273,3271,3274,3273
1661788603,964564,-83.93,3208,3224,3231,3220,1661788604,965564,0.00,3273,3270,3273,3272
1661788614,975598,-84.00,3208,3223,3231,3219,1661788615,976596,0.00,3271,3269,3271,3272
1661788625,986633,-83.93,3208,3223,3231,3219,1661788627,988372,0.00,3276,3275,3276,3276
1661788637,998408,-83.93,3208,3223,3231,3219,1661788638,999406,0.00,3274,3270,3273,3272
1661788648,1009441,-83.93,3207,3223,3230,3219,1661788649,1010440,0.00,3272,3270,3272,3272
1661788659,1020472,-83.85,3207,3223,3230,3218,1661788660,1021470,0.00,3272,3268,3271,3270
1661788670,1031504,-83.85,3207,3223,3229,3218,1661788671,1032504,0.00,3272,3269,3272,3271
1661788681,1042537,-83.85,3206,3222,3230,3217,1661788682,1043536,0.00,3271,3268,3271,3271
1661788692,1053570,-83.85,3206,3223,3230,3217,1661788693,1054567,0.00,3271,3267,3270,3269
1661788703,1064599,-83.85,3206,3222,3229,3217,1661788704,1065597,0.00,3271,3267,3269,3269
1661788714,1075640,-83.85,3206,3222,3229,3217,1661788716,1077388,0.00,3275,3273,3274,3273
1661788726,1087422,-84.00,3205,3222,3229,3217,1661788727,1088421,0.00,3271,3268,3271,3270
1661788737,1098455,-84.00,3205,3221,3228,3216,1661788738,1099452,0.00,3271,3267,3270,3269
1661788748,1109484,-84.00,3204,3221,3228,3216,1661788749,1110482,0.00,3269,3266,3268,3268
1661788759,1120517,-84.00,3204,3221,3227,3215,1661788760,1121515,0.00,3270,3267,3269,3268
1661788770,1131551,-83.93,3204,3220,3227,3213,1661788771,1132559,0.00,3268,3266,3269,3268
1661788781,1142593,-83.85,3204,3220,3227,3213,1661788782,1143591,0.00,3268,3265,3267,3267
1661788792,1153627,-83.93,3204,3220,3227,3213,1661788793,1154624,0.00,3266,3264,3267,3266
1661788803,1164662,-84.00,3204,3220,3226,3213,1661788805,1166324,0.00,3271,3269,3271,3270
1661788815,1176360,-83.93,3204,3220,3226,3213,1661788816,1177358,0.00,3267,3266,3268,3267
1661788826,1187393,-83.93,3204,3219,3226,3212,1661788827,1188391,0.00,3268,3266,3268,3267
1661788837,1198428,-83.85,3204,3219,3226,3212,1661788838,1199425,0.00,3264,3263,3265,3265
1661788848,1209460,-83.85,3203,3218,3225,3212,1661788849,1210459,0.00,3266,3264,3267,3266
1661788859,1220494,-83.85,3203,3218,3225,3212,1661788860,1221492,0.00,3264,3262,3265,3264
1661788870,1231527,-83.85,3203,3218,3225,3212,1661788871,1232525,0.00,3264,3262,3265,3264
1661788881,1242558,-83.85,3202,3218,3224,3212,1661788882,1243557,0.00,3265,3262,3264,3263
1661788892,1253596,-83.85,3202,3218,3224,3212,1661788893,1254594,0.00,3263,3262,3264,3263
1661788903,1264637,-83.93,3202,3217,3224,3212,1661788905,1266333,0.00,3268,3267,3268,3267
1661788915,1276367,-83.85,3202,3218,3224,3212,1661788916,1277366,0.00,3264,3263,3265,3264
1661788926,1287400,-83.93,3201,3217,3223,3212,1661788927,1288398,0.00,3264,3263,3265,3264
1661788937,1298437,-83.85,3201,3217,3223,3211,1661788938,1299435,0.00,3265,3263,3265,3264
1661788948,1309468,-83.85,3200,3217,3223,3211,1661788949,1310467,0.00,3262,3261,3263,3262
1661788959,1320501,-83.85,3200,3217,3222,3210,1661788960,1321498,0.00,3264,3261,3263,3262
1661788970,1331535,-83.77,3200,3217,3222,3209,1661788971,1332534,0.00,3261,3260,3262,3261
1661788981,1342571,-83.77,3198,3217,3222,3209,1661788982,1343569,0.00,3262,3259,3261,3260
1661788992,1353607,-83.77,3198,3217,3221,3209,1661788993,1354604,0.00,3263,3261,3262,3261
1661789003,1364640,-83.85,3198,3217,3221,3209,1661789004,1365639,0.00,3261,3258,3260,3260
1661789014,1375675,-83.85,3197,3217,3221,3208,1661789015,1376673,0.00,3261,3259,3261,3260
1661789025,1386719,-83.77,3197,3217,3220,3208,1661789027,1388411,0.00,3265,3264,3265,3264
1661789037,1398450,-83.69,3198,3217,3220,3208,1661789038,1399447,0.00,3262,3260,3261,3261
1661789048,1409484,-83.69,3197,3217,3220,3207,1661789049,1410483,0.00,3262,3261,3262,3261
1661789059,1420519,-83.77,3196,3217,3220,3207,1661789060,1421517,0.00,3260,3258,3259,3258
1661789070,1431556,-83.77,3196,3217,3219,3207,1661789071,1432552,0.00,3261,3259,3260,3260
1661789081,1442588,-83.77,3196,3216,3219,3206,1661789082,1443587,0.00,3259,3259,3260,3259
1661789092,1453632,-83.77,3196,3215,3219,3206,1661789093,1454629,0.00,3259,3257,3258,3257
1661789103,1464666,-83.69,3195,3215,3219,3206,1661789104,1465663,0.00,3257,3257,3258,3257
1661789114,1475698,-83.62,3195,3214,3218,3206,1661789116,1477346,0.00,3262,3261,3262,3261
1661789126,1487380,-83.69,3195,3214,3218,3206,1661789127,1488378,0.00,3260,3258,3259,3258
1661789137,1498415,-83.69,3195,3214,3218,3205,1661789138,1499412,0.00,3259,3259,3260,3259
1661789148,1509447,-83.62,3195,3214,3217,3205,1661789149,1510446,0.00,3259,3257,3258,3257
1661789159,1520481,-83.69,3195,3213,3217,3205,1661789160,1521478,0.00,3257,3257,3258,3257
1661789170,1531514,-83.69,3195,3213,3217,3204,1661789171,1532514,0.00,3257,3255,3256,3256
1661789181,1542547,-83.62,3194,3212,3217,3204,1661789182,1543545,0.00,3256,3255,3257,3256
1661789192,1553577,-83.62,3193,3212,3216,3203,1661789193,1554576,0.00,3257,3254,3255,3255
1661789203,1564609,-83.69,3193,3212,3216,3203,1661789205,1566354,0.00,3259,3259,3259,3258
1661789215,1576407,-83.62,3193,3212,3216,3203,1661789216,1577395,0.00,3257,3256,3258,3257
1661789226,1587429,-83.62,3193,3212,3216,3203,1661789227,1588427,0.00,3256,3256,3257,3256
1661789237,1598462,-83.62,3193,3211,3216,3202,1661789238,1599460,0.00,3257,3257,3257,3256
1661789248,1609495,-83.54,3192,3211,3215,3202,1661789249,1610494,0.00,3254,3253,3255,3254
1661789259,1620531,-83.54,3192,3211,3215,3202,1661789260,1621529,0.00,3256,3256,3255,3255
1661789270,1631564,-83.54,3192,3211,3215,3202,1661789271,1632572,0.00,3256,3255,3255,3254
1661789281,1642603,-83.62,3192,3211,3214,3202,1661789282,1643601,0.00,3254,3254,3253,3253
1661789292,1653637,-83.54,3191,3211,3214,3202,1661789293,1654635,0.00,3254,3253,3253,3253
1661789303,1664670,-83.54,3191,3210,3214,3201,1661789305,1666403,0.00,3259,3257,3258,3257
1661789315,1676435,-83.62,3191,3211,3214,3202,1661789316,1677433,0.00,3256,3255,3255,3254
1661789326,1687467,-83.62,3191,3210,3213,3201,1661789327,1688464,0.00,3255,3254,3255,3254
1661789337,1698499,-83.54,3190,3209,3213,3200,1661789338,1699499,0.00,3253,3253,3255,3253
1661789348,1709533,-83.54,3190,3209,3213,3200,1661789349,1710531,0.00,3253,3253,3253,3253
1661789359,1720562,-83.54,3189,3209,3213,3200,1661789360,1721561,0.00,3253,3253,3254,3253
1661789370,1731594,-83.54,3189,3209,3213,3200,1661789371,1732592,0.00,3251,3251,3252,3251
1661789381,1742626,-83.47,3189,3208,3213,3200,1661789382,1743626,0.00,3252,3252,3253,3252
1661789392,1753660,-83.54,3189,3208,3212,3199,1661789393,1754658,0.00,3249,3249,3250,3250
1661789403,1764699,-83.47,3189,3208,3212,3199,1661789404,1765696,0.00,3249,3249,3250,3250
1661789414,1775730,-83.47,3189,3208,3212,3199,1661789416,1777368,0.00,3254,3254,3255,3254
1661789426,1787403,-83.47,3189,3208,3212,3199,1661789427,1788401,0.00,3252,3251,3253,3251
1661789437,1798434,-83.47,3188,3208,3211,3198,1661789438,1799434,0.00,3253,3251,3253,3251
1661789448,1809465,-83.47,3188,3207,3211,3198,1661789449,1810463,0.00,3250,3249,3250,3250
1661789459,1820498,-83.47,3188,3207,3211,3198,1661789460,1821497,0.00,3252,3250,3250,3250
1661789470,1831532,-83.38,3188,3207,3211,3197,1661789471,1832531,0.00,3252,3251,3252,3250
1661789481,1842567,-83.47,3187,3207,3210,3197,1661789482,1843565,0.00,3250,3248,3248,3248
1661789492,1853599,-83.38,3187,3206,3210,3197,1661789493,1854599,0.00,3251,3250,3250,3250
1661789503,1864634,-83.47,3187,3207,3210,3196,1661789504,1865633,0.00,3249,3247,3248,3248
1661789514,1875670,-83.47,3187,3207,3210,3196,1661789515,1876668,0.00,3250,3248,3248,3248
1661789525,1886710,-83.47,3187,3206,3209,3196,1661789527,1888401,0.00,3254,3253,3254,3252
1661789537,1898436,-83.38,3187,3206,3210,3196,1661789538,1899435,0.00,3251,3249,3249,3249
1661789548,1909471,-83.47,3186,3206,3209,3196,1661789549,1910468,0.00,3250,3249,3249,3248
1661789559,1920504,-83.47,3186,3205,3209,3195,1661789560,1921503,0.00,3249,3249,3249,3248
1661789570,1931540,-83.31,3186,3205,3208,3195,1661789571,1932538,0.00,3250,3249,3248,3248
1661789581,1942575,-83.31,3185,3205,3208,3194,1661789582,1943572,0.00,3248,3248,3248,3247
1661789592,1953616,-83.38,3185,3204,3208,3194,1661789593,1954615,0.00,3247,3246,3246,3245
1661789603,1964649,-83.47,3185,3204,3208,3194,1661789604,1965647,0.00,3246,3246,3246,3246
1661789614,1975685,-83.31,3184,3204,3207,3194,1661789616,1977407,0.00,3251,3251,3252,3250
1661789626,1987440,-83.38,3185,3204,3207,3194,1661789627,1988440,0.00,3249,3248,3247,3247
1661789637,1998475,-83.31,3184,3204,3207,3194,1661789638,1999472,0.00,3247,3247,3247,3247
1661789648,2009507,-83.38,3184,3204,3207,3194,1661789649,2010509,0.00,3247,3245,3245,3245
1661789659,2020546,-83.31,3184,3203,3207,3194,1661789660,2021545,0.00,3246,3246,3247,3246
1661789670,2031583,-83.31,3183,3203,3206,3194,1661789671,2032581,0.00,3246,3244,3244,3244
1661789681,2042619,-83.31,3183,3202,3206,3194,1661789682,2043619,0.00,3244,3245,3245,3244
1661789692,2053656,-83.24,3183,3202,3206,3193,1661789693,2054656,0.00,3246,3246,3245,3244
1661789703,2064695,-83.31,3183,3202,3205,3193,1661789704,2065692,0.00,3242,3242,3243,3243
1661789714,2075739,-83.24,3182,3202,3205,3193,1661789715,2076737,0.00,3246,3245,3244,3243
1661789725,2086775,-83.31,3182,3202,3205,3192,1661789727,2088389,0.00,3248,3248,3247,3247
1661789737,2098427,-83.31,3182,3202,3205,3192,1661789738,2099426,0.00,3245,3245,3245,3244
1661789748,2109463,-83.24,3182,3202,3204,3191,1661789749,2110461,0.00,3246,3245,3245,3244
1661789759,2120500,-83.31,3181,3201,3204,3191,1661789760,2121497,0.00,3246,3245,3244,3243
1661789770,2131535,-83.24,3181,3201,3204,3191,1661789771,2132541,0.00,3245,3244,3244,3243
1661789781,2142580,-83.31,3181,3200,3204,3191,1661789782,2143579,0.00,3246,3244,3244,3243
1661789792,2153617,-83.31,3180,3201,3204,3190,1661789793,2154615,0.00,3243,3242,3242,3241
1661789803,2164654,-83.24,3180,3199,3204,3190,1661789804,2165651,0.00,3241,3242,3241,3241
1661789814,2175688,-83.24,3180,3199,3204,3190,1661789815,2176688,0.00,3243,3243,3243,3242
1661789825,2186726,-83.24,3180,3199,3204,3189,1661789826,2187725,0.00,3240,3241,3241,3240
1661789836,2197765,-83.24,3179,3198,3204,3189,1661789838,2199469,0.00,3246,3246,3246,3245
1661789848,2209507,-83.24,3180,3199,3204,3189,1661789849,2210505,0.00,3242,3242,3242,3241
1661789859,2220542,-83.24,3179,3198,3204,3188,1661789860,2221541,0.00,3242,3242,3242,3241
1661789870,2231578,-83.24,3179,3198,3204,3188,1661789871,2232578,0.00,3240,3240,3240,3239
1661789881,2242617,-83.24,3178,3198,3204,3188,1661789882,2243614,0.00,3240,3240,3240,3239
1661789892,2253651,-83.24,3178,3198,3202,3187,1661789893,2254650,0.00,3240,3238,3238,3237
1661789903,2264696,-83.16,3178,3198,3202,3187,1661789904,2265695,0.00,3239,3239,3239,3238
1661789914,2275731,-83.24,3177,3198,3202,3187,1661789916,2277406,0.00,3244,3245,3244,3242
1661789926,2287441,-83.24,3177,3198,3202,3187,1661789927,2288441,0.00,3240,3241,3241,3239
1661789937,2298476,-83.24,3177,3198,3201,3186,1661789938,2299474,0.00,3240,3240,3241,3239
1661789948,2309513,-83.24,3176,3198,3201,3186,1661789949,2310511,0.00,3241,3240,3240,3239
1661789959,2320547,-83.24,3176,3198,3200,3186,1661789960,2321547,0.00,3238,3238,3238,3237
1661789970,2331581,-83.24,3176,3198,3200,3186,1661789971,2332580,0.00,3240,3239,3239,3237
1661789981,2342617,-83.09,3175,3196,3200,3185,1661789982,2343614,0.00,3237,3237,3238,3236
1661789992,2353650,-83.16,3175,3197,3199,3184,1661789993,2354650,0.00,3238,3237,3237,3235
1661790003,2364688,-83.09,3175,3196,3198,3184,1661790004,2365685,0.00,3239,3239,3238,3236
1661790014,2375721,-83.09,3174,3196,3198,3184,1661790015,2376719,0.00,3237,3236,3236,3234
1661790025,2386753,-83.09,3174,3195,3198,3183,1661790026,2387752,0.00,3237,3236,3235,3234
1661790036,2397790,-83.09,3174,3195,3198,3183,1661790038,2399466,0.00,3241,3242,3241,3239
1661790048,2409501,-83.16,3174,3195,3198,3183,1661790049,2410501,0.00,3238,3238,3237,3235
1661790059,2420536,-83.09,3173,3195,3197,3183,1661790060,2421534,0.00,3237,3237,3236,3235
1661790070,2431570,-83.01,3173,3194,3196,3182,1661790071,2432570,0.00,3236,3236,3235,3233
1661790081,2442606,-83.09,3173,3194,3196,3181,1661790082,2443606,0.00,3235,3236,3236,3234
1661790092,2453651,-83.09,3172,3193,3196,3181,1661790093,2454649,0.00,3235,3236,3236,3234
1661790103,2464686,-83.09,3172,3193,3195,3181,1661790104,2465684,0.00,3232,3234,3233,3232
1661790114,2475721,-83.16,3171,3193,3195,3180,1661790115,2476720,0.00,3233,3234,3234,3232
1661790125,2486757,-83.09,3171,3192,3195,3180,1661790126,2487756,0.00,3230,3231,3231,3230
1661790136,2497794,-83.09,3171,3192,3195,3180,1661790137,2498792,0.00,3232,3233,3233,3231
1661790147,2508829,-83.09,3170,3192,3194,3179,1661790149,2510484,0.00,3237,3239,3238,3235
1661790159,2520518,-83.01,3170,3192,3194,3179,1661790160,2521518,0.00,3233,3234,3234,3232
1661790170,2531554,-83.01,3170,3191,3194,3179,1661790171,2532552,0.00,3233,3234,3233,3231
1661790181,2542588,-83.01,3169,3190,3194,3178,1661790182,2543588,0.00,3231,3232,3232,3229
1661790192,2553624,-82.93,3169,3190,3193,3178,1661790193,2554624,0.00,3231,3232,3232,3229
1661790203,2564662,-82.93,3168,3190,3193,3178,1661790204,2565660,0.00,3230,3231,3230,3228
1661790214,2575696,-82.85,3168,3190,3192,3177,1661790215,2576698,0.00,3229,3230,3230,3227
1661790225,2586736,-83.01,3168,3190,3192,3177,1661790227,2588457,0.00,3236,3237,3236,3232
1661790237,2598496,-82.93,3168,3190,3192,3177,1661790238,2599494,0.00,3230,3231,3230,3228
1661790248,2609533,-82.85,3167,3190,3191,3176,1661790249,2610533,0.00,3231,3230,3229,3226
1661790259,2620566,-82.93,3166,3189,3190,3175,1661790260,2621565,0.00,3232,3232,3231,3228
1661790270,2631602,-82.85,3166,3189,3190,3175,1661790271,2632600,0.00,3231,3230,3229,3226
1661790281,2642648,-82.85,3165,3188,3189,3174,1661790282,2643645,0.00,3230,3231,3229,3226
1661790292,2653684,-82.85,3165,3188,3189,3174,1661790293,2654683,0.00,3228,3228,3227,3224
1661790303,2664720,-82.93,3165,3187,3189,3173,1661790304,2665719,0.00,3228,3228,3227,3224
1661790314,2675758,-82.93,3164,3187,3189,3172,1661790316,2677457,0.00,3233,3234,3232,3229
1661790326,2687497,-82.93,3164,3187,3188,3172,1661790327,2688494,0.00,3229,3230,3228,3225
1661790337,2698532,-82.85,3164,3186,3188,3172,1661790338,2699532,0.00,3227,3229,3228,3224
1661790348,2709569,-82.85,3163,3186,3187,3171,1661790349,2710568,0.00,3227,3229,3228,3224
1661790359,2720609,-82.78,3162,3185,3186,3171,1661790360,2721607,0.00,3227,3228,3226,3223
1661790370,2731645,-82.78,3162,3185,3186,3170,1661790371,2732645,0.00,3225,3228,3227,3222
1661790381,2742681,-82.85,3162,3184,3185,3169,1661790382,2743681,0.00,3222,3225,3224,3220
1661790392,2753719,-82.78,3161,3184,3185,3169,1661790393,2754717,0.00,3223,3226,3224,3220
1661790403,2764766,-82.78,3161,3184,3185,3168,1661790404,2765764,0.00,3222,3223,3222,3218
1661790414,2775802,-82.70,3160,3183,3185,3168,1661790415,2776802,0.00,3222,3223,3222,3218
1661790425,2786838,-82.70,3159,3183,3185,3167,1661790427,2788495,0.00,3229,3231,3228,3223
1661790437,2798533,-82.70,3160,3183,3185,3167,1661790438,2799532,0.00,3222,3224,3223,3218
1661790448,2809572,-82.70,3159,3182,3185,3166,1661790449,2810569,0.00,3225,3227,3224,3219
1661790459,2820608,-82.78,3158,3182,3184,3165,1661790460,2821603,0.00,3222,3223,3221,3217
1661790470,2831640,-82.78,3158,3182,3183,3165,1661790471,2832638,0.00,3222,3226,3222,3217
1661790481,2842678,-82.70,3157,3182,3183,3164,1661790482,2843676,0.00,3222,3224,3222,3216
1661790492,2853718,-82.63,3157,3181,3182,3163,1661790493,2854715,0.00,3222,3223,3219,3212
1661790503,2864753,-82.70,3156,3180,3182,3163,1661790504,2865753,0.00,3222,3221,3219,3212
1661790514,2875792,-82.63,3155,3180,3181,3162,1661790516,2877493,0.00,3225,3227,3225,3219
1661790526,2887716,-82.63,3155,3180,3181,3162,1661790527,2888716,0.00,3220,3220,3218,3212
1661790537,2898753,-82.63,3155,3179,3180,3161,1661790538,2899752,0.00,3219,3220,3217,3212
1661790548,2909790,-82.55,3154,3178,3179,3160,1661790550,2911506,0.00,3222,3226,3223,3217
1661790560,2921542,-82.55,3154,3178,3179,3160,1661790561,2922542,0.00,3220,3221,3219,3212
1661790571,2932582,-82.55,3153,3177,3179,3159,1661790572,2933579,0.00,3217,3220,3217,3212
1661790582,2943619,-82.63,3152,3177,3178,3158,1661790583,2944617,0.00,3217,3218,3215,3208
1661790593,2954663,-82.55,3152,3175,3178,3157,1661790594,2955662,0.00,3215,3219,3216,3209
1661790604,2965698,-82.47,3151,3175,3177,3156,1661790605,2966696,0.00,3215,3219,3216,3209
1661790615,2976736,-82.47,3151,3174,3176,3155,1661790616,2977733,0.00,3212,3217,3213,3206
1661790626,2987771,-82.47,3150,3173,3176,3155,1661790627,2988771,0.00,3212,3217,3214,3205
1661790637,2998805,-82.40,3149,3173,3175,3154,1661790638,2999804,0.00,3209,3214,3211,3202
1661790648,3009842,-82.47,3149,3172,3175,3153,1661790649,3010839,0.00,3209,3214,3211,3202
1661790659,3020876,-82.40,3149,3172,3174,3152,1661790661,3022460,0.00,3215,3219,3216,3207
1661790671,3032498,-82.40,3148,3172,3174,3152,1661790672,3033495,0.00,3212,3217,3213,3204
1661790682,3043529,-82.40,3147,3171,3173,3150,1661790683,3044529,0.00,3213,3217,3212,3203
1661790693,3054565,-82.40,3146,3170,3172,3149,1661790694,3055563,0.00,3208,3213,3210,3200
1661790704,3065601,-82.40,3145,3170,3171,3149,1661790705,3066599,0.00,3211,3217,3210,3201
1661790715,3076642,-82.32,3145,3169,3171,3147,1661790716,3077634,0.00,3210,3215,3210,3200
1661790726,3087669,-82.32,3144,3169,3170,3146,1661790727,3088667,0.00,3207,3210,3207,3196
1661790737,3098704,-82.25,3143,3168,3169,3146,1661790738,3099703,0.00,3208,3212,3208,3197
1661790748,3109739,-82.32,3142,3167,3169,3144,1661790749,3110738,0.00,3205,3208,3205,3194
1661790759,3120775,-82.32,3142,3166,3167,3143,1661790760,3121773,0.00,3205,3209,3205,3194
1661790770,3131809,-82.25,3141,3166,3167,3142,1661790772,3133500,0.00,3210,3217,3210,3199
1661790782,3143545,-82.25,3141,3166,3167,3142,1661790783,3144544,0.00,3205,3210,3205,3194
1661790793,3154579,-82.25,3140,3164,3166,3140,1661790794,3155578,0.00,3204,3209,3204,3194
1661790804,3165616,-82.16,3139,3164,3165,3140,1661790805,3166613,0.00,3204,3208,3204,3193
1661790815,3176649,-82.16,3138,3163,3164,3139,1661790816,3177648,0.00,3202,3207,3204,3191
1661790826,3187684,-82.16,3137,3162,3163,3138,1661790827,3188682,0.00,3201,3207,3204,3190
1661790837,3198718,-82.16,3136,3161,3162,3137,1661790838,3199717,0.00,3200,3203,3199,3186
1661790848,3209752,-82.09,3135,3160,3161,3135,1661790849,3210752,0.00,3196,3203,3200,3186
1661790859,3220789,-82.02,3135,3160,3161,3134,1661790860,3221787,0.00,3196,3199,3196,3183
1661790870,3231824,-82.02,3133,3159,3160,3133,1661790871,3232824,0.00,3194,3201,3198,3183
1661790881,3242860,-82.02,3133,3158,3158,3132,1661790883,3244517,0.00,3201,3207,3204,3188
1661790893,3254553,-81.94,3132,3158,3159,3131,1661790894,3255553,0.00,3195,3202,3198,3183
1661790904,3265598,-82.02,3131,3157,3157,3130,1661790905,3266596,0.00,3193,3201,3197,3182
1661790915,3276632,-81.94,3130,3156,3156,3128,1661790916,3277630,0.00,3190,3198,3194,3179
1661790926,3287665,-81.87,3129,3155,3156,3126,1661790927,3288665,0.00,3189,3198,3194,3178
1661790937,3298703,-81.94,3127,3154,3154,3125,1661790938,3299701,0.00,3191,3198,3193,3177
1661790948,3309741,-81.87,3126,3153,3153,3124,1661790949,3310738,0.00,3187,3196,3191,3175
1661790959,3320773,-81.78,3125,3152,3151,3122,1661790960,3321780,0.00,3188,3194,3189,3173
1661790970,3331820,-81.78,3124,3151,3150,3121,1661790972,3333482,0.00,3190,3199,3194,3178
1661790982,3343522,-81.78,3123,3151,3150,3120,1661790983,3344521,0.00,3188,3198,3190,3173
1661790993,3354558,-81.78,3122,3150,3148,3118,1661790994,3355556,0.00,3187,3195,3189,3172
1661791004,3365593,-81.71,3120,3148,3147,3117,1661791005,3366591,0.00,3185,3195,3186,3169
1661791015,3376627,-81.71,3119,3147,3146,3115,1661791016,3377627,0.00,3184,3192,3185,3168
1661791026,3387665,-81.63,3118,3146,3144,3114,1661791027,3388663,0.00,3183,3190,3185,3167
1661791037,3398702,-81.56,3117,3145,3143,3113,1661791038,3399699,0.00,3180,3187,3182,3163
1661791048,3409735,-81.56,3116,3144,3142,3111,1661791049,3410735,0.00,3179,3186,3181,3162
1661791059,3420773,-81.56,3115,3143,3141,3110,1661791060,3421772,0.00,3177,3187,3182,3163
1661791070,3431813,-81.48,3113,3142,3139,3109,1661791071,3432810,0.00,3176,3183,3178,3160
1661791081,3442847,-81.48,3112,3141,3138,3108,1661791083,3444562,0.00,3180,3191,3185,3166
1661791093,3454607,-81.56,3111,3141,3137,3107,1661791094,3455605,0.00,3175,3184,3178,3160
1661791104,3465647,-81.40,3110,3139,3136,3106,1661791105,3466644,0.00,3171,3183,3177,3159
1661791115,3476684,-81.40,3108,3137,3135,3105,1661791116,3477684,0.00,3170,3182,3176,3157
1661791126,3487721,-81.33,3107,3137,3134,3104,1661791127,3488720,0.00,3166,3178,3172,3154
1661791137,3498759,-81.33,3105,3135,3132,3102,1661791138,3499757,0.00,3165,3177,3172,3153
1661791148,3509798,-81.33,3103,3134,3131,3101,1661791149,3510797,0.00,3160,3172,3167,3150
1661791159,3520834,-81.18,3101,3132,3130,3100,1661791160,3521833,0.00,3161,3173,3168,3150
1661791170,3531871,-81.18,3100,3131,3128,3099,1661791172,3533498,0.00,3168,3179,3172,3155
1661791182,3543536,-81.10,3100,3131,3127,3098,1661791183,3544535,0.00,3162,3173,3168,3150
1661791193,3554574,-81.10,3098,3129,3125,3096,1661791194,3555572,0.00,3161,3172,3167,3149
1661791204,3565611,-81.03,3097,3127,3124,3095,1661791205,3566609,0.00,3157,3168,3163,3145
1661791215,3576653,-81.03,3095,3126,3123,3093,1661791216,3577645,0.00,3158,3169,3163,3146
1661791226,3587683,-81.03,3094,3124,3121,3092,1661791227,3588681,0.00,3154,3164,3159,3142
1661791237,3598721,-81.03,3093,3123,3120,3090,1661791238,3599719,0.00,3156,3166,3157,3140
1661791248,3609756,-80.94,3092,3122,3119,3088,1661791249,3610756,0.00,3157,3164,3158,3140
1661791259,3620794,-80.87,3091,3120,3117,3087,1661791260,3621791,0.00,3153,3162,3154,3136
1661791270,3631831,-80.94,3090,3118,3116,3085,1661791271,3632828,0.00,3153,3158,3153,3135
1661791281,3642873,-80.87,3089,3117,3115,3083,1661791283,3644549,0.00,3159,3166,3160,3141
1661791293,3654585,-80.79,3089,3116,3114,3081,1661791294,3655583,0.00,3153,3158,3154,3133
1661791304,3665619,-80.72,3087,3114,3113,3079,1661791305,3666618,0.00,3150,3157,3153,3132
1661791315,3676655,-80.72,3087,3113,3112,3076,1661791316,3677654,0.00,3149,3156,3153,3130
1661791326,3687691,-80.72,3085,3111,3110,3073,1661791327,3688688,0.00,3148,3154,3149,3126
1661791337,3698724,-80.65,3084,3110,3109,3070,1661791338,3699724,0.00,3147,3153,3149,3123
1661791348,3709760,-80.65,3083,3110,3108,3067,1661791349,3710759,0.00,3142,3148,3145,3117
1661791359,3720797,-80.56,3081,3108,3108,3063,1661791360,3721795,0.00,3143,3149,3146,3115
1661791370,3731832,-80.49,3081,3107,3106,3060,1661791371,3732832,0.00,3138,3144,3141,3108
1661791381,3742869,-80.41,3079,3106,3105,3055,1661791382,3743867,0.00,3138,3144,3141,3105
1661791392,3753907,-80.41,3078,3104,3104,3049,1661791394,3755515,0.00,3145,3152,3147,3108
1661791404,3765560,-80.26,3076,3103,3103,3042,1661791405,3766558,0.00,3139,3146,3143,3099
1661791415,3776595,-80.26,3074,3102,3101,3036,1661791416,3777594,0.00,3141,3145,3141,3093
1661791426,3787631,-80.18,3072,3101,3100,3036,1661791427,3788630,0.00,3135,3143,3138,3084
1661791437,3798667,-80.11,3070,3100,3099,3029,1661791438,3799664,0.00,3136,3142,3137,3076
1661791448,3809699,-79.96,3069,3098,3096,3018,1661791449,3810699,0.00,3135,3141,3135,3068
1661791459,3820735,-79.88,3066,3097,3096,3008,1661791460,3821742,0.00,3130,3137,3131,3054
1661791470,3831778,-79.80,3063,3095,3093,2997,1661791471,3832776,0.00,3127,3135,3131,3040
1661791481,3842812,-79.72,3060,3094,3091,2985,1661791482,3843811,0.00,3124,3133,3127,3036
1661791492,3853844,-79.57,3057,3092,3089,2972,1661791493,3854843,0.00,3121,3131,3125,3022
1661791503,3864880,-79.43,3053,3090,3087,2957,1661791505,3866550,0.00,3125,3141,3133,3020
1661791515,3876585,-79.27,3046,3089,3085,2943,1661791516,3877584,0.00,3117,3132,3124,2996
1661791526,3887620,-79.19,3046,3087,3083,2926,1661791527,3888618,0.00,3111,3130,3122,2980
1661791537,3898652,-78.88,3046,3085,3079,2909,1661791538,3899652,0.00,3105,3128,3119,2963
1661791548,3909690,-78.74,3046,3083,3076,2891,1661791549,3910687,0.00,3098,3125,3115,2942
1661791559,3920724,-78.50,3035,3081,3072,2870,1661791560,3921723,0.00,3091,3119,3108,2918
1661791570,3931757,-78.20,3026,3077,3068,2847,1661791571,3932756,0.00,3079,3117,3104,2896
1661791581,3942792,-77.97,3017,3075,3062,2822,1661791582,3943790,0.00,3076,3120,3100,2873
1661791592,3953837,-77.66,3007,3072,3056,2796,1661791593,3954835,0.00,3057,3110,3090,2841
1661791603,3964871,-77.36,2996,3069,3048,2765,1661791604,3965871,0.00,3051,3113,3084,2812
1661791614,3975908,-76.90,2986,3066,3039,2732,1661791616,3977594,0.00,3046,3118,3087,2790
1661791626,3987633,-76.52,2974,3064,3028,2689,1661791627,3988630,0.00,3034,3104,3069,2738
1661791637,3998670,-75.99,2961,3060,3028,2637,1661791638,3999670,0.00,3026,3103,3062,2691
1661791648,4009709,-75.37,2949,3055,3017,2568,1661791649,4010707,0.00,3003,3095,3046,2615
1661791659,4020746,0.00,3003,3103,3045,2540,1661791660,4021744,0.00,3009,3110,3052,2554
1661791670,4031781,0.00,3035,3139,3077,2609,1661791671,4032781,0.00,3037,3141,3078,2609
1661791681,4042819,0.00,3046,3152,3087,2628,1661791682,4043817,0.00,3046,3153,3087,2629
1661791692,4053857,0.00,3046,3160,3093,2641,1661791693,4054855,0.00,3046,3161,3093,2641
1661791705,4066677,0.00,0,0,0,0,1661791705,4066710,0.00,0,0,0,0
1661791715,4077167,0.00,0,0,0,0,1661791718,4079214,0.00,0,0,0,0
